Repository: mechkutlu1/soft_robotic

# EPYK Soft Finger Lab

Interactive simulator of the bending pneumatic artificial muscle (EPYK) — the 6-chamber
silicone finger from Project 122M619 — showing the effect of supply pressure, wall
thickness (2 / 3 / 4 mm) and silicone material on bending angle, fingertip force and
bending moment. All curves are driven by the experimental tables (3.6–3.8) and Ansys
FEA results (Table 3.2) of the project final report.

## Deploy to GitHub Pages

1. Create a repository (e.g. `epyk-soft-finger-lab`) and push these five files to its root:
   `index.html`, `manifest.json`, `sw.js`, `icon-192.png`, `icon-512.png`.
2. Repository → Settings → Pages → Source: **Deploy from a branch**, Branch: `main`, folder `/ (root)`.
3. Open `https://<username>.github.io/epyk-soft-finger-lab/` — the app is installable
   (Add to Home Screen) and works offline after the first visit.

All paths are relative, so it works from any repo subpath without changes.

## Data provenance

- Bending angle vs pressure: report Tables 3.6 (experiment) and 3.2 (FEA, Yeoh 2nd-order).
- Fingertip force: Tables 3.7 (blocked, 0°) and 3.8 (maximum, gauge normal to tip).
- Burst pressures: 110 / 130 / 140 kPa for t = 2 / 3 / 4 mm (VRM-520).
- Material properties: Tables 3.1, 3.3; VRM-520 stress–strain: Table 3.5.
- Finger tests were performed on VRM-520 only; other materials are shown via
  Shore-hardness (Gent) stiffness scaling and are marked "Estimated" in the UI.

File: index.html
EPYK Soft Finger Lab — Pneumatic Silicone Finger Simulator

EPYK Soft Finger Lab · 122M619

  Bending pneumatic artificial muscle · silicone finger simulator

Simulate
  Response curves
  Materials
  About & methods

Operating point

Wall thickness t
  
  2 mm
  3 mm
  4 mm

Silicone material

Supply pressure
  0 kPa

  Safe operating zone

0130 kPa

Data source
  
  Experiment (Table 3.6–3.8)

FEA · Ansys, Yeoh 2nd order (Table 3.2)

Bending angle
0.0 °

Tip force (max)
0.00 N

Bending moment
0 N·mm

Success criteria ≥120° & ≥100 N·mm
—

Finger — side view L = 100 mm · 19×19 mm · 6 chambers

Glass-fibre base layer (inextensible) shown in amber
  chamber strain 

Burst failure

Reset finger

Bending angle vs pressure

Solid: experimental free-bending angles (Table 3.6). Dashed: FEA prediction (Table 3.2). The marker tracks the current operating point on the Simulate tab. FEA and experiment agree closely for t = 3 and 4 mm; the 2 mm finger bends further in practice (324.5° at 80 kPa) than in the model (295° contact limit).

Fingertip force vs pressure

Solid: maximum tip force with the force gauge kept normal to the tip (Table 3.8). Dotted: blocked force at 0° position (Table 3.7). Thinner walls give more force at the same pressure — the 2 mm finger reaches 11.34 N at 100 kPa versus 1.98 N for 4 mm at 130 kPa.

Candidate RTV-2 mould silicones (Table 3.1 & 3.3)

Material	Hardness (Shore A)	Mix ratio	Tear strength (kg/cm)	Tensile strength (MPa)	Elongation (%)	Mean breaking force (N)	Mean elongation at break (%)	Finger data	

VRM-520 was selected for the finger: it matches the 40-Shore materials for breaking force (42.5 N) while giving the highest elongation at break (433.7%) — the most durable and most flexible option. All finger bending and force tables in this app were measured on VRM-520 fingers; other materials are simulated by stiffness scaling (see About).

VRM-520 uniaxial tensile response (Table 3.5, TS ISO 37 Type-1)

Mean of four dumbbell specimens, 500 mm/min, 23 ± 2 °C; cross-section 13.44 mm², gauge length 75 mm. This curve calibrated the Yeoh 2nd-order hyperelastic model used in the Ansys FEA (density 1150 kg/m³).

What this app shows

  This simulator reproduces the EPYK (Eğilen Pnömatik Yapay Kas — bending pneumatic artificial muscle), the silicone finger developed in Project 122M619 for a flexible robotic gripper and upper-extremity manipulator. The finger is a 6-chamber silicone actuator, total length 100 mm, 19×19 mm cross-section, 85 mm effective bending length, with an inextensible glass-fibre strip (0.15 mm) embedded in the base layer. Pressurising the chambers makes the top surface expand while the base cannot stretch, so the finger curls toward its base.

  Wall thickness. Fingers were cast in t = 2, 3 and 4 mm walls (thinner tears in demoulding and punctures easily; thicker approaches a rigid gripper). Burst pressures measured 110 / 130 / 140 kPa; tests ran to 10 kPa below burst. The 3 mm finger was selected for the gripper as the balanced choice across durability, bending angle and tip force (Table 3.9).

  Data sources. Bending angle: Table 3.6 (experiment) and Table 3.2 (Ansys Static Structural, Yeoh 2nd-order model, MultiZone hexahedral mesh, large deflection, frictionless self-contact). Tip force: Table 3.7 (blocked, 0° position) and Table 3.8 (maximum, gauge normal to tip). Bending moment uses the 85 mm effective length. Values between measured 10 kPa steps are linearly interpolated.

  Material scaling. Finger tests exist only for VRM-520 (Shore A 20). Selecting another silicone scales the response by an estimated modulus ratio from Shore hardness (Gent relation): bending angle ≈ inversely proportional to modulus at equal pressure, tip force approximately preserved at equal angle. These estimates are marked estimated in the interface and are for exploration, not for design decisions. Burst pressure for non-tested materials is scaled by tensile strength ratio and equally indicative only.

  Success criteria. The project targets were a bending angle ≥ 120° and a bending moment ≥ 100 N·mm; all three wall thicknesses met both experimentally.

  Source: Project Final Report 122M619, Sections 3.2–3.3 (silicone finger design, FEA, moulding, and test findings). This app is an educational companion; it does not replace the report.

EPYK Soft Finger Lab · data from Project 122M619 final report · installable PWA · works offline
